Repository: shivang29/Deep-Neural-Network-to-Predict-Concrete-Compressive-Strength

# Deep-Neural-Network-to-Predict-Concrete-Compressive-Strength

This Project is to predict what will be the compressive strength of concrete providing initial quantities of its components and the age after mixing and installation.
The concrete compressive strength is a highly nonlinear function of age and ingredients.
The following materials comprise a mix design: Cementitious materials (e.g. Portland cement, fly ash, etc.), Coarse Aggregate , Fine aggregate , Water and Admixtures .

# DataSet Used

The dataset was retrieved from the UC Irvine Machine Learning Repository from the following URL: https://archive.ics.uci.edu/ml/datasets/Concrete+Compressive+Strength. The dataset provides laboratory testing data for 1,030 concrete samples, tested at different curing times, with different mix designs.
There are original dataset present and another modified dataset so that it is easy for data analysis by python.

File: neural network/Dataset-for-modelling (part 1 of 2)
Cement,Blast_Furnace_Slag,Fly_Ash,Water,Superplasticizer,Coarse_Aggregate,Fine_Aggregate,Age,Compressive_Strength
540.0 ,0.0 ,0.0 ,162.0 ,2.5 ,1040.0 ,676.0 ,28 ,79.99 
540.0 ,0.0 ,0.0 ,162.0 ,2.5 ,1055.0 ,676.0 ,28 ,61.89 
332.5 ,142.5 ,0.0 ,228.0 ,0.0 ,932.0 ,594.0 ,270 ,40.27 
332.5 ,142.5 ,0.0 ,228.0 ,0.0 ,932.0 ,594.0 ,365 ,41.05 
198.6 ,132.4 ,0.0 ,192.0 ,0.0 ,978.4 ,825.5 ,360 ,44.30 
266.0 ,114.0 ,0.0 ,228.0 ,0.0 ,932.0 ,670.0 ,90 ,47.03 
380.0 ,95.0 ,0.0 ,228.0 ,0.0 ,932.0 ,594.0 ,365 ,43.70 
380.0 ,95.0 ,0.0 ,228.0 ,0.0 ,932.0 ,594.0 ,28 ,36.45 
266.0 ,114.0 ,0.0 ,228.0 ,0.0 ,932.0 ,670.0 ,28 ,45.85 
475.0 ,0.0 ,0.0 ,228.0 ,0.0 ,932.0 ,594.0 ,28 ,39.29 
198.6 ,132.4 ,0.0 ,192.0 ,0.0 ,978.4 ,825.5 ,90 ,38.07 
198.6 ,132.4 ,0.0 ,192.0 ,0.0 ,978.4 ,825.5 ,28 ,28.02 
427.5 ,47.5 ,0.0 ,228.0 ,0.0 ,932.0 ,594.0 ,270 ,43.01 
190.0 ,190.0 ,0.0 ,228.0 ,0.0 ,932.0 ,670.0 ,90 ,42.33 
304.0 ,76.0 ,0.0 ,228.0 ,0.0 ,932.0 ,670.0 ,28 ,47.81 
380.0 ,0.0 ,0.0 ,228.0 ,0.0 ,932.0 ,670.0 ,90 ,52.91 
139.6 ,209.4 ,0.0 ,192.0 ,0.0 ,1047.0 ,806.9 ,90 ,39.36 
342.0 ,38.0 ,0.0 ,228.0 ,0.0 ,932.0 ,670.0 ,365 ,56.14 
380.0 ,95.0 ,0.0 ,228.0 ,0.0 ,932.0 ,594.0 ,90 ,40.56 
475.0 ,0.0 ,0.0 ,228.0 ,0.0 ,932.0 ,594.0 ,180 ,42.62 
427.5 ,47.5 ,0.0 ,228.0 ,0.0 ,932.0 ,594.0 ,180 ,41.84 
139.6 ,209.4 ,0.0 ,192.0 ,0.0 ,1047.0 ,806.9 ,28 ,28.24 
139.6 ,209.4 ,0.0 ,192.0 ,0.0 ,1047.0 ,806.9 ,3 ,8.06 
139.6 ,209.4 ,0.0 ,192.0 ,0.0 ,1047.0 ,806.9 ,180 ,44.21 
380.0 ,0.0 ,0.0 ,228.0 ,0.0 ,932.0 ,670.0 ,365 ,52.52 
380.0 ,0.0 ,0.0 ,228.0 ,0.0 ,932.0 ,670.0 ,270 ,53.30 
380.0 ,95.0 ,0.0 ,228.0 ,0.0 ,932.0 ,594.0 ,270 ,41.15 
342.0 ,38.0 ,0.0 ,228.0 ,0.0 ,932.0 ,670.0 ,180 ,52.12 
427.5 ,47.5 ,0.0 ,228.0 ,0.0 ,932.0 ,594.0 ,28 ,37.43 
475.0 ,0.0 ,0.0 ,228.0 ,0.0 ,932.0 ,594.0 ,7 ,38.60 
304.0 ,76.0 ,0.0 ,228.0 ,0.0 ,932.0 ,670.0 ,365 ,55.26 
266.0 ,114.0 ,0.0 ,228.0 ,0.0 ,932.0 ,670.0 ,365 ,52.91 
198.6 ,132.4 ,0.0 ,192.0 ,0.0 ,978.4 ,825.5 ,180 ,41.72 
475.0 ,0.0 ,0.0 ,228.0 ,0.0 ,932.0 ,594.0 ,270 ,42.13 
190.0 ,190.0 ,0.0 ,228.0 ,0.0 ,932.0 ,670.0 ,365 ,53.69 
237.5 ,237.5 ,0.0 ,228.0 ,0.0 ,932.0 ,594.0 ,270 ,38.41 
237.5 ,237.5 ,0.0 ,228.0 ,0.0 ,932.0 ,594.0 ,28 ,30.08 
332.5 ,142.5 ,0.0 ,228.0 ,0.0 ,932.0 ,594.0 ,90 ,37.72 
475.0 ,0.0 ,0.0 ,228.0 ,0.0 ,932.0 ,594.0 ,90 ,42.23 
237.5 ,237.5 ,0.0 ,228.0 ,0.0 ,932.0 ,594.0 ,180 ,36.25 
342.0 ,38.0 ,0.0 ,228.0 ,0.0 ,932.0 ,670.0 ,90 ,50.46 
427.5 ,47.5 ,0.0 ,228.0 ,0.0 ,932.0 ,594.0 ,365 ,43.70 
237.5 ,237.5 ,0.0 ,228.0 ,0.0 ,932.0 ,594.0 ,365 ,39.00 
380.0 ,0.0 ,0.0 ,228.0 ,0.0 ,932.0 ,670.0 ,180 ,53.10 
427.5 ,47.5 ,0.0 ,228.0 ,0.0 ,932.0 ,594.0 ,90 ,41.54 
427.5 ,47.5 ,0.0 ,228.0 ,0.0 ,932.0 ,594.0 ,7 ,35.08 
349.0 ,0.0 ,0.0 ,192.0 ,0.0 ,1047.0 ,806.9 ,3 ,15.05 
380.0 ,95.0 ,0.0 ,228.0 ,0.0 ,932.0 ,594.0 ,180 ,40.76 
237.5 ,237.5 ,0.0 ,228.0 ,0.0 ,932.0 ,594.0 ,7 ,26.26 
380.0 ,95.0 ,0.0 ,228.0 ,0.0 ,932.0 ,594.0 ,7 ,32.82 
332.5 ,142.5 ,0.0 ,228.0 ,0.0 ,932.0 ,594.0 ,180 ,39.78 
190.0 ,190.0 ,0.0 ,228.0 ,0.0 ,932.0 ,670.0 ,180 ,46.93 
237.5 ,237.5 ,0.0 ,228.0 ,0.0 ,932.0 ,594.0 ,90 ,33.12 
304.0 ,76.0 ,0.0 ,228.0 ,0.0 ,932.0 ,670.0 ,90 ,49.19 
139.6 ,209.4 ,0.0 ,192.0 ,0.0 ,1047.0 ,806.9 ,7 ,14.59 
198.6 ,132.4 ,0.0 ,192.0 ,0.0 ,978.4 ,825.5 ,7 ,14.64 
475.0 ,0.0 ,0.0 ,228.0 ,0.0 ,932.0 ,594.0 ,365 ,41.93 
198.6 ,132.4 ,0.0 ,192.0 ,0.0 ,978.4 ,825.5 ,3 ,9.13 
304.0 ,76.0 ,0.0 ,228.0 ,0.0 ,932.0 ,670.0 ,180 ,50.95 
332.5 ,142.5 ,0.0 ,228.0 ,0.0 ,932.0 ,594.0 ,28 ,33.02 
304.0 ,76.0 ,0.0 ,228.0 ,0.0 ,932.0 ,670.0 ,270 ,54.38 
266.0 ,114.0 ,0.0 ,228.0 ,0.0 ,932.0 ,670.0 ,270 ,51.73 
310.0 ,0.0 ,0.0 ,192.0 ,0.0 ,971.0 ,850.6 ,3 ,9.87 
190.0 ,190.0 ,0.0 ,228.0 ,0.0 ,932.0 ,670.0 ,270 ,50.66 
266.0 ,114.0 ,0.0 ,228.0 ,0.0 ,932.0 ,670.0 ,180 ,48.70 
342.0 ,38.0 ,0.0 ,228.0 ,0.0 ,932.0 ,670.0 ,270 ,55.06 
139.6 ,209.4 ,0.0 ,192.0 ,0.0 ,1047.0 ,806.9 ,360 ,44.70 
332.5 ,142.5 ,0.0 ,228.0 ,0.0 ,932.0 ,594.0 ,7 ,30.28 
190.0 ,190.0 ,0.0 ,228.0 ,0.0 ,932.0 ,670.0 ,28 ,40.86 
485.0 ,0.0 ,0.0 ,146.0 ,0.0 ,1120.0 ,800.0 ,28 ,71.99 
374.0 ,189.2 ,0.0 ,170.1 ,10.1 ,926.1 ,756.7 ,3 ,34.40 
313.3 ,262.2 ,0.0 ,175.5 ,8.6 ,1046.9 ,611.8 ,3 ,28.80 
425.0 ,106.3 ,0.0 ,153.5 ,16.5 ,852.1 ,887.1 ,3 ,33.40 
425.0 ,106.3 ,0.0 ,151.4 ,18.6 ,936.0 ,803.7 ,3 ,36.30 
375.0 ,93.8 ,0.0 ,126.6 ,23.4 ,852.1 ,992.6 ,3 ,29.00 
475.0 ,118.8 ,0.0 ,181.1 ,8.9 ,852.1 ,781.5 ,3 ,37.80 
469.0 ,117.2 ,0.0 ,137.8 ,32.2 ,852.1 ,840.5 ,3 ,40.20 
425.0 ,106.3 ,0.0 ,153.5 ,16.5 ,852.1 ,887.1 ,3 ,33.40 
388.6 ,97.1 ,0.0 ,157.9 ,12.1 ,852.1 ,925.7 ,3 ,28.10 
531.3 ,0.0 ,0.0 ,141.8 ,28.2 ,852.1 ,893.7 ,3 ,41.30 
425.0 ,106.3 ,0.0 ,153.5 ,16.5 ,852.1 ,887.1 ,3 ,33.40 
318.8 ,212.5 ,0.0 ,155.7 ,14.3 ,852.1 ,880.4 ,3 ,25.20 
401.8 ,94.7 ,0.0 ,147.4 ,11.4 ,946.8 ,852.1 ,3 ,41.10 
362.6 ,189.0 ,0.0 ,164.9 ,11.6 ,944.7 ,755.8 ,3 ,35.30 
323.7 ,282.8 ,0.0 ,183.8 ,10.3 ,942.7 ,659.9 ,3 ,28.30 
379.5 ,151.2 ,0.0 ,153.9 ,15.9 ,1134.3 ,605.0 ,3 ,28.60 
362.6 ,189.0 ,0.0 ,164.9 ,11.6 ,944.7 ,755.8 ,3 ,35.30 
286.3 ,200.9 ,0.0 ,144.7 ,11.2 ,1004.6 ,803.7 ,3 ,24.40 
362.6 ,189.0 ,0.0 ,164.9 ,11.6 ,944.7 ,755.8 ,3 ,35.30 
439.0 ,177.0 ,0.0 ,186.0 ,11.1 ,884.9 ,707.9 ,3 ,39.30 
389.9 ,189.0 ,0.0 ,145.9 ,22.0 ,944.7 ,755.8 ,3 ,40.60 
362.6 ,189.0 ,0.0 ,164.9 ,11.6 ,944.7 ,755.8 ,3 ,35.30 
337.9 ,189.0 ,0.0 ,174.9 ,9.5 ,944.7 ,755.8 ,3 ,24.10 
374.0 ,189.2 ,0.0 ,170.1 ,10.1 ,926.1 ,756.7 ,7 ,46.20 
313.3 ,262.2 ,0.0 ,175.5 ,8.6 ,1046.9 ,611.8 ,7 ,42.80 
425.0 ,106.3 ,0.0 ,153.5 ,16.5 ,852.1 ,887.1 ,7 ,49.20 
425.0 ,106.3 ,0.0 ,151.4 ,18.6 ,936.0 ,803.7 ,7 ,46.80 
375.0 ,93.8 ,0.0 ,126.6 ,23.4 ,852.1 ,992.6 ,7 ,45.70 
475.0 ,118.8 ,0.0 ,181.1 ,8.9 ,852.1 ,781.5 ,7 ,55.60 
469.0 ,117.2 ,0.0 ,137.8 ,32.2 ,852.1 ,840.5 ,7 ,54.90 
425.0 ,106.3 ,0.0 ,153.5 ,16.5 ,852.1 ,887.1 ,7 ,49.20 
388.6 ,97.1 ,0.0 ,157.9 ,12.1 ,852.1 ,925.7 ,7 ,34.90 
531.3 ,0.0 ,0.0 ,141.8 ,28.2 ,852.1 ,893.7 ,7 ,46.90 
425.0 ,106.3 ,0.0 ,153.5 ,16.5 ,852.1 ,887.1 ,7 ,49.20 
318.8 ,212.5 ,0.0 ,155.7 ,14.3 ,852.1 ,880.4 ,7 ,33.40 
401.8 ,94.7 ,0.0 ,147.4 ,11.4 ,946.8 ,852.1 ,7 ,54.10 
362.6 ,189.0 ,0.0 ,164.9 ,11.6 ,944.7 ,755.8 ,7 ,55.90 
323.7 ,282.8 ,0.0 ,183.8 ,10.3 ,942.7 ,659.9 ,7 ,49.80 
379.5 ,151.2 ,0.0 ,153.9 ,15.9 ,1134.3 ,605.0 ,7 ,47.10 
362.6 ,189.0 ,0.0 ,164.9 ,11.6 ,944.7 ,755.8 ,7 ,55.90 
286.3 ,200.9 ,0.0 ,144.7 ,11.2 ,1004.6 ,803.7 ,7 ,38.00 
362.6 ,189.0 ,0.0 ,164.9 ,11.6 ,944.7 ,755.8 ,7 ,55.90 
439.0 ,177.0 ,0.0 ,186.0 ,11.1 ,884.9 ,707.9 ,7 ,56.10 
389.9 ,189.0 ,0.0 ,145.9 ,22.0 ,944.7 ,755.8 ,7 ,59.09 
362.6 ,189.0 ,0.0 ,164.9 ,11.6 ,944.7 ,755.8 ,7 ,22.90 
337.9 ,189.0 ,0.0 ,174.9 ,9.5 ,944.7 ,755.8 ,7 ,35.10 
374.0 ,189.2 ,0.0 ,170.1 ,10.1 ,926.1 ,756.7 ,28 ,61.09 
313.3 ,262.2 ,0.0 ,175.5 ,8.6 ,1046.9 ,611.8 ,28 ,59.80 
425.0 ,106.3 ,0.0 ,153.5 ,16.5 ,852.1 ,887.1 ,28 ,60.29 
425.0 ,106.3 ,0.0 ,151.4 ,18.6 ,936.0 ,803.7 ,28 ,61.80 
375.0 ,93.8 ,0.0 ,126.6 ,23.4 ,852.1 ,992.6 ,28 ,56.70 
475.0 ,118.8 ,0.0 ,181.1 ,8.9 ,852.1 ,781.5 ,28 ,68.30 
469.0 ,117.2 ,0.0 ,137.8 ,32.2 ,852.1 ,840.5 ,28 ,66.90 
425.0 ,106.3 ,0.0 ,153.5 ,16.5 ,852.1 ,887.1 ,28 ,60.29 
388.6 ,97.1 ,0.0 ,157.9 ,12.1 ,852.1 ,925.7 ,28 ,50.70 
531.3 ,0.0 ,0.0 ,141.8 ,28.2 ,852.1 ,893.7 ,28 ,56.40 
425.0 ,106.3 ,0.0 ,153.5 ,16.5 ,852.1 ,887.1 ,28 ,60.29 
318.8 ,212.5 ,0.0 ,155.7 ,14.3 ,852.1 ,880.4 ,28 ,55.50 
401.8 ,94.7 ,0.0 ,147.4 ,11.4 ,946.8 ,852.1 ,28 ,68.50 
362.6 ,189.0 ,0.0 ,164.9 ,11.6 ,944.7 ,755.8 ,28 ,71.30 
323.7 ,282.8 ,0.0 ,183.8 ,10.3 ,942.7 ,659.9 ,28 ,74.70 
379.5 ,151.2 ,0.0 ,153.9 ,15.9 ,1134.3 ,605.0 ,28 ,52.20 
362.6 ,189.0 ,0.0 ,164.9 ,11.6 ,944.7 ,755.8 ,28 ,71.30 
286.3 ,200.9 ,0.0 ,144.7 ,11.2 ,1004.6 ,803.7 ,28 ,67.70 
362.6 ,189.0 ,0.0 ,164.9 ,11.6 ,944.7 ,755.8 ,28 ,71.30 
439.0 ,177.0 ,0.0 ,186.0 ,11.1 ,884.9 ,707.9 ,28 ,66.00 
389.9 ,189.0 ,0.0 ,145.9 ,22.0 ,944.7 ,755.8 ,28 ,74.50 
362.6 ,189.0 ,0.0 ,164.9 ,11.6 ,944.7 ,755.8 ,28 ,71.30 
337.9 ,189.0 ,0.0 ,174.9 ,9.5 ,944.7 ,755.8 ,28 ,49.90 
374.0 ,189.2 ,0.0 ,170.1 ,10.1 ,926.1 ,756.7 ,56 ,63.40 
313.3 ,262.2 ,0.0 ,175.5 ,8.6 ,1046.9 ,611.8 ,56 ,64.90 
425.0 ,106.3 ,0.0 ,153.5 ,16.5 ,852.1 ,887.1 ,56 ,64.30 
425.0 ,106.3 ,0.0 ,151.4 ,18.6 ,936.0 ,803.7 ,56 ,64.90 
375.0 ,93.8 ,0.0 ,126.6 ,23.4 ,852.1 ,992.6 ,56 ,60.20 
475.0 ,118.8 ,0.0 ,181.1 ,8.9 ,852.1 ,781.5 ,56 ,72.30 
469.0 ,117.2 ,0.0 ,137.8 ,32.2 ,852.1 ,840.5 ,56 ,69.30 
425.0 ,106.3 ,0.0 ,153.5 ,16.5 ,852.1 ,887.1 ,56 ,64.30 
388.6 ,97.1 ,0.0 ,157.9 ,12.1 ,852.1 ,925.7 ,56 ,55.20 
531.3 ,0.0 ,0.0 ,141.8 ,28.2 ,852.1 ,893.7 ,56 ,58.80 
425.0 ,106.3 ,0.0 ,153.5 ,16.5 ,852.1 ,887.1 ,56 ,64.30 
318.8 ,212.5 ,0.0 ,155.7 ,14.3 ,852.1 ,880.4 ,56 ,66.10 
401.8 ,94.7 ,0.0 ,147.4 ,11.4 ,946.8 ,852.1 ,56 ,73.70 
362.6 ,189.0 ,0.0 ,164.9 ,11.6 ,944.7 ,755.8 ,56 ,77.30 
323.7 ,282.8 ,0.0 ,183.8 ,10.3 ,942.7 ,659.9 ,56 ,80.20 
379.5 ,151.2 ,0.0 ,153.9 ,15.9 ,1134.3 ,605.0 ,56 ,54.90 
362.6 ,189.0 ,0.0 ,164.9 ,11.6 ,944.7 ,755.8 ,56 ,77.30 
286.3 ,200.9 ,0.0 ,144.7 ,11.2 ,1004.6 ,803.7 ,56 ,72.99 
362.6 ,189.0 ,0.0 ,164.9 ,11.6 ,944.7 ,755.8 ,56 ,77.30 
439.0 ,177.0 ,0.0 ,186.0 ,11.1 ,884.9 ,707.9 ,56 ,71.70 
389.9 ,189.0 ,0.0 ,145.9 ,22.0 ,944.7 ,755.8 ,56 ,79.40 
362.6 ,189.0 ,0.0 ,164.9 ,11.6 ,944.7 ,755.8 ,56 ,77.30 
337.9 ,189.0 ,0.0 ,174.9 ,9.5 ,944.7 ,755.8 ,56 ,59.89 
374.0 ,189.2 ,0.0 ,170.1 ,10.1 ,926.1 ,756.7 ,91 ,64.90 
313.3 ,262.2 ,0.0 ,175.5 ,8.6 ,1046.9 ,611.8 ,91 ,66.60 
425.0 ,106.3 ,0.0 ,153.5 ,16.5 ,852.1 ,887.1 ,91 ,65.20 
425.0 ,106.3 ,0.0 ,151.4 ,18.6 ,936.0 ,803.7 ,91 ,66.70 
375.0 ,93.8 ,0.0 ,126.6 ,23.4 ,852.1 ,992.6 ,91 ,62.50 
475.0 ,118.8 ,0.0 ,181.1 ,8.9 ,852.1 ,781.5 ,91 ,74.19 
469.0 ,117.2 ,0.0 ,137.8 ,32.2 ,852.1 ,840.5 ,91 ,70.70 
425.0 ,106.3 ,0.0 ,153.5 ,16.5 ,852.1 ,887.1 ,91 ,65.20 
388.6 ,97.1 ,0.0 ,157.9 ,12.1 ,852.1 ,925.7 ,91 ,57.60 
531.3 ,0.0 ,0.0 ,141.8 ,28.2 ,852.1 ,893.7 ,91 ,59.20 
425.0 ,106.3 ,0.0 ,153.5 ,16.5 ,852.1 ,887.1 ,91 ,65.20 
318.8 ,212.5 ,0.0 ,155.7 ,14.3 ,852.1 ,880.4 ,91 ,68.10 
401.8 ,94.7 ,0.0 ,147.4 ,11.4 ,946.8 ,852.1 ,91 ,75.50 
362.6 ,189.0 ,0.0 ,164.9 ,11.6 ,944.7 ,755.8 ,91 ,79.30 
379.5 ,151.2 ,0.0 ,153.9 ,15.9 ,1134.3 ,605.0 ,91 ,56.50 
362.6 ,189.0 ,0.0 ,164.9 ,11.6 ,944.7 ,755.8 ,91 ,79.30 
286.3 ,200.9 ,0.0 ,144.7 ,11.2 ,1004.6 ,803.7 ,91 ,76.80 
362.6 ,189.0 ,0.0 ,164.9 ,11.6 ,944.7 ,755.8 ,91 ,79.30 
439.0 ,177.0 ,0.0 ,186.0 ,11.1 ,884.9 ,707.9 ,91 ,73.30 
389.9 ,189.0 ,0.0 ,145.9 ,22.0 ,944.7 ,755.8 ,91 ,82.60 
362.6 ,189.0 ,0.0 ,164.9 ,11.6 ,944.7 ,755.8 ,91 ,79.30 
337.9 ,189.0 ,0.0 ,174.9 ,9.5 ,944.7 ,755.8 ,91 ,67.80 
222.4 ,0.0 ,96.7 ,189.3 ,4.5 ,967.1 ,870.3 ,3 ,11.58 
222.4 ,0.0 ,96.7 ,189.3 ,4.5 ,967.1 ,870.3 ,14 ,24.45 
222.4 ,0.0 ,96.7 ,189.3 ,4.5 ,967.1 ,870.3 ,28 ,24.89 
222.4 ,0.0 ,96.7 ,189.3 ,4.5 ,967.1 ,870.3 ,56 ,29.45 
222.4 ,0.0 ,96.7 ,189.3 ,4.5 ,967.1 ,870.3 ,100 ,40.71 
233.8 ,0.0 ,94.6 ,197.9 ,4.6 ,947.0 ,852.2 ,3 ,10.38 
233.8 ,0.0 ,94.6 ,197.9 ,4.6 ,947.0 ,852.2 ,14 ,22.14 
233.8 ,0.0 ,94.6 ,197.9 ,4.6 ,947.0 ,852.2 ,28 ,22.84 
233.8 ,0.0 ,94.6 ,197.9 ,4.6 ,947.0 ,852.2 ,56 ,27.66 
233.8 ,0.0 ,94.6 ,197.9 ,4.6 ,947.0 ,852.2 ,100 ,34.56 
194.7 ,0.0 ,100.5 ,165.6 ,7.5 ,1006.4 ,905.9 ,3 ,12.45 
194.7 ,0.0 ,100.5 ,165.6 ,7.5 ,1006.4 ,905.9 ,14 ,24.99 
194.7 ,0.0 ,100.5 ,165.6 ,7.5 ,1006.4 ,905.9 ,28 ,25.72 
194.7 ,0.0 ,100.5 ,165.6 ,7.5 ,1006.4 ,905.9 ,56 ,33.96 
194.7 ,0.0 ,100.5 ,165.6 ,7.5 ,1006.4 ,905.9 ,100 ,37.34 
190.7 ,0.0 ,125.4 ,162.1 ,7.8 ,1090.0 ,804.0 ,3 ,15.04 
190.7 ,0.0 ,125.4 ,162.1 ,7.8 ,1090.0 ,804.0 ,14 ,21.06 
190.7 ,0.0 ,125.4 ,162.1 ,7.8 ,1090.0 ,804.0 ,28 ,26.40 
190.7 ,0.0 ,125.4 ,162.1 ,7.8 ,1090.0 ,804.0 ,56 ,35.34 
190.7 ,0.0 ,125.4 ,162.1 ,7.8 ,1090.0 ,804.0 ,100 ,40.57 
212.1 ,0.0 ,121.6 ,180.3 ,5.7 ,1057.6 ,779.3 ,3 ,12.47 
212.1 ,0.0 ,121.6 ,180.3 ,5.7 ,1057.6 ,779.3 ,14 ,20.92 
212.1 ,0.0 ,121.6 ,180.3 ,5.7 ,1057.6 ,779.3 ,28 ,24.90 
212.1 ,0.0 ,121.6 ,180.3 ,5.7 ,1057.6 ,779.3 ,56 ,34.20 
212.1 ,0.0 ,121.6 ,180.3 ,5.7 ,1057.6 ,779.3 ,100 ,39.61 
230.0 ,0.0 ,118.3 ,195.5 ,4.6 ,1029.4 ,758.6 ,3 ,10.03 
230.0 ,0.0 ,118.3 ,195.5 ,4.6 ,1029.4 ,758.6 ,14 ,20.08 
230.0 ,0.0 ,118.3 ,195.5 ,4.6 ,1029.4 ,758.6 ,28 ,24.48 
230.0 ,0.0 ,118.3 ,195.5 ,4.6 ,1029.4 ,758.6 ,56 ,31.54 
230.0 ,0.0 ,118.3 ,195.5 ,4.6 ,1029.4 ,758.6 ,100 ,35.34 
190.3 ,0.0 ,125.2 ,161.9 ,9.9 ,1088.1 ,802.6 ,3 ,9.45 
190.3 ,0.0 ,125.2 ,161.9 ,9.9 ,1088.1 ,802.6 ,14 ,22.72 
190.3 ,0.0 ,125.2 ,161.9 ,9.9 ,1088.1 ,802.6 ,28 ,28.47 
190.3 ,0.0 ,125.2 ,161.9 ,9.9 ,1088.1 ,802.6 ,56 ,38.56 
190.3 ,0.0 ,125.2 ,161.9 ,9.9 ,1088.1 ,802.6 ,100 ,40.39 
166.1 ,0.0 ,163.3 ,176.5 ,4.5 ,1058.6 ,780.1 ,3 ,10.76 
166.1 ,0.0 ,163.3 ,176.5 ,4.5 ,1058.6 ,780.1 ,14 ,25.48 
166.1 ,0.0 ,163.3 ,176.5 ,4.5 ,1058.6 ,780.1 ,28 ,21.54 
166.1 ,0.0 ,163.3 ,176.5 ,4.5 ,1058.6 ,780.1 ,56 ,28.63 
166.1 ,0.0 ,163.3 ,176.5 ,4.5 ,1058.6 ,780.1 ,100 ,33.54 
168.0 ,42.1 ,163.8 ,121.8 ,5.7 ,1058.7 ,780.1 ,3 ,7.75 
168.0 ,42.1 ,163.8 ,121.8 ,5.7 ,1058.7 ,780.1 ,14 ,17.82 
168.0 ,42.1 ,163.8 ,121.8 ,5.7 ,1058.7 ,780.1 ,28 ,24.24 
168.0 ,42.1 ,163.8 ,121.8 ,5.7 ,1058.7 ,780.1 ,56 ,32.85 
168.0 ,42.1 ,163.8 ,121.8 ,5.7 ,1058.7 ,780.1 ,100 ,39.23 
213.7 ,98.1 ,24.5 ,181.7 ,6.9 ,1065.8 ,785.4 ,3 ,18.00 
213.7 ,98.1 ,24.5 ,181.7 ,6.9 ,1065.8 ,785.4 ,14 ,30.39 
213.7 ,98.1 ,24.5 ,181.7 ,6.9 ,1065.8 ,785.4 ,28 ,45.71 
213.7 ,98.1 ,24.5 ,181.7 ,6.9 ,1065.8 ,785.4 ,56 ,50.77 
213.7 ,98.1 ,24.5 ,181.7 ,6.9 ,1065.8 ,785.4 ,100 ,53.90 
213.8 ,98.1 ,24.5 ,181.7 ,6.7 ,1066.0 ,785.5 ,3 ,13.18 
213.8 ,98.1 ,24.5 ,181.7 ,6.7 ,1066.0 ,785.5 ,14 ,17.84 
213.8 ,98.1 ,24.5 ,181.7 ,6.7 ,1066.0 ,785.5 ,28 ,40.23 
213.8 ,98.1 ,24.5 ,181.7 ,6.7 ,1066.0 ,785.5 ,56 ,47.13 
213.8 ,98.1 ,24.5 ,181.7 ,6.7 ,1066.0 ,785.5 ,100 ,49.97 
229.7 ,0.0 ,118.2 ,195.2 ,6.1 ,1028.1 ,757.6 ,3 ,13.36 
229.7 ,0.0 ,118.2 ,195.2 ,6.1 ,1028.1 ,757.6 ,14 ,22.32 
229.7 ,0.0 ,118.2 ,195.2 ,6.1 ,1028.1 ,757.6 ,28 ,24.54 
229.7 ,0.0 ,118.2 ,195.2 ,6.1 ,1028.1 ,757.6 ,56 ,31.35 
229.7 ,0.0 ,118.2 ,195.2 ,6.1 ,1028.1 ,757.6 ,100 ,40.86 
238.1 ,0.0 ,94.1 ,186.7 ,7.0 ,949.9 ,847.0 ,3 ,19.93 
238.1 ,0.0 ,94.1 ,186.7 ,7.0 ,949.9 ,847.0 ,14 ,25.69 
238.1 ,0.0 ,94.1 ,186.7 ,7.0 ,949.9 ,847.0 ,28 ,30.23 
238.1 ,0.0 ,94.1 ,186.7 ,7.0 ,949.9 ,847.0 ,56 ,39.59 
238.1 ,0.0 ,94.1 ,186.7 ,7.0 ,949.9 ,847.0 ,100 ,44.30 
250.0 ,0.0 ,95.7 ,187.4 ,5.5 ,956.9 ,861.2 ,3 ,13.82 
250.0 ,0.0 ,95.7 ,187.4 ,5.5 ,956.9 ,861.2 ,14 ,24.92 
250.0 ,0.0 ,95.7 ,187.4 ,5.5 ,956.9 ,861.2 ,28 ,29.22 
250.0 ,0.0 ,95.7 ,187.4 ,5.5 ,956.9 ,861.2 ,56 ,38.33 
250.0 ,0.0 ,95.7 ,187.4 ,5.5 ,956.9 ,861.2 ,100 ,42.35 
212.5 ,0.0 ,100.4 ,159.3 ,8.7 ,1007.8 ,903.6 ,3 ,13.54 
212.5 ,0.0 ,100.4 ,159.3 ,8.7 ,1007.8 ,903.6 ,14 ,26.31 
212.5 ,0.0 ,100.4 ,159.3 ,8.7 ,1007.8 ,903.6 ,28 ,31.64 
212.5 ,0.0 ,100.4 ,159.3 ,8.7 ,1007.8 ,903.6 ,56 ,42.55 
212.5 ,0.0 ,100.4 ,159.3 ,8.7 ,1007.8 ,903.6 ,100 ,42.92 
212.6 ,0.0 ,100.4 ,159.4 ,10.4 ,1003.8 ,903.8 ,3 ,13.33 
212.6 ,0.0 ,100.4 ,159.4 ,10.4 ,1003.8 ,903.8 ,14 ,25.37 
212.6 ,0.0 ,100.4 ,159.4 ,10.4 ,1003.8 ,903.8 ,28 ,37.40 
212.6 ,0.0 ,100.4 ,159.4 ,10.4 ,1003.8 ,903.8 ,56 ,44.40 
212.6 ,0.0 ,100.4 ,159.4 ,10.4 ,1003.8 ,903.8 ,100 ,47.74 
212.0 ,0.0 ,124.8 ,159.0 ,7.8 ,1085.4 ,799.5 ,3 ,19.52 
212.0 ,0.0 ,124.8 ,159.0 ,7.8 ,1085.4 ,799.5 ,14 ,31.35 
212.0 ,0.0 ,124.8 ,159.0 ,7.8 ,1085.4 ,799.5 ,28 ,38.50 
212.0 ,0.0 ,124.8 ,159.0 ,7.8 ,1085.4 ,799.5 ,56 ,45.08 
212.0 ,0.0 ,124.8 ,159.0 ,7.8 ,1085.4 ,799.5 ,100 ,47.82 
231.8 ,0.0 ,121.6 ,174.0 ,6.7 ,1056.4 ,778.5 ,3 ,15.44 
231.8 ,0.0 ,121.6 ,174.0 ,6.7 ,1056.4 ,778.5 ,14 ,26.77 
231.8 ,0.0 ,121.6 ,174.0 ,6.7 ,1056.4 ,778.5 ,28 ,33.73 
231.8 ,0.0 ,121.6 ,174.0 ,6.7 ,1056.4 ,778.5 ,56 ,42.70 
231.8 ,0.0 ,121.6 ,174.0 ,6.7 ,1056.4 ,778.5 ,100 ,45.84 
251.4 ,0.0 ,118.3 ,188.5 ,5.8 ,1028.4 ,757.7 ,3 ,17.22 
251.4 ,0.0 ,118.3 ,188.5 ,5.8 ,1028.4 ,757.7 ,14 ,29.93 
251.4 ,0.0 ,118.3 ,188.5 ,5.8 ,1028.4 ,757.7 ,28 ,29.65 
251.4 ,0.0 ,118.3 ,188.5 ,5.8 ,1028.4 ,757.7 ,56 ,36.97 
251.4 ,0.0 ,118.3 ,188.5 ,5.8 ,1028.4 ,757.7 ,100 ,43.58 
251.4 ,0.0 ,118.3 ,188.5 ,6.4 ,1028.4 ,757.7 ,3 ,13.12 
251.4 ,0.0 ,118.3 ,188.5 ,6.4 ,1028.4 ,757.7 ,14 ,24.43 
251.4 ,0.0 ,118.3 ,188.5 ,6.4 ,1028.4 ,757.7 ,28 ,32.66 
251.4 ,0.0 ,118.3 ,188.5 ,6.4 ,1028.4 ,757.7 ,56 ,36.64 
251.4 ,0.0 ,118.3 ,188.5 ,6.4 ,1028.4 ,757.7 ,100 ,44.21 
181.4 ,0.0 ,167.0 ,169.6 ,7.6 ,1055.6 ,777.8 ,3 ,13.62 
181.4 ,0.0 ,167.0 ,169.6 ,7.6 ,1055.6 ,777.8 ,14 ,21.60 
181.4 ,0.0 ,167.0 ,169.6 ,7.6 ,1055.6 ,777.8 ,28 ,27.77 
181.4 ,0.0 ,167.0 ,169.6 ,7.6 ,1055.6 ,777.8 ,56 ,35.57 
181.4 ,0.0 ,167.0 ,169.6 ,7.6 ,1055.6 ,777.8 ,100 ,45.37 
182.0 ,45.2 ,122.0 ,170.2 ,8.2 ,1059.4 ,780.7 ,3 ,7.32 
182.0 ,45.2 ,122.0 ,170.2 ,8.2 ,1059.4 ,780.7 ,14 ,21.50 
182.0 ,45.2 ,122.0 ,170.2 ,8.2 ,1059.4 ,780.7 ,28 ,31.27 
182.0 ,45.2 ,122.0 ,170.2 ,8.2 ,1059.4 ,780.7 ,56 ,43.50 
182.0 ,45.2 ,122.0 ,170.2 ,8.2 ,1059.4 ,780.7 ,100 ,48.67 
168.9 ,42.2 ,124.3 ,158.3 ,10.8 ,1080.8 ,796.2 ,3 ,7.40 
168.9 ,42.2 ,124.3 ,158.3 ,10.8 ,1080.8 ,796.2 ,14 ,23.51 
168.9 ,42.2 ,124.3 ,158.3 ,10.8 ,1080.8 ,796.2 ,28 ,31.12 
168.9 ,42.2 ,124.3 ,158.3 ,10.8 ,1080.8 ,796.2 ,56 ,39.15 
168.9 ,42.2 ,124.3 ,158.3 ,10.8 ,1080.8 ,796.2 ,100 ,48.15 
290.4 ,0.0 ,96.2 ,168.1 ,9.4 ,961.2 ,865.0 ,3 ,22.50 
290.4 ,0.0 ,96.2 ,168.1 ,9.4 ,961.2 ,865.0 ,14 ,34.67 
290.4 ,0.0 ,96.2 ,168.1 ,9.4 ,961.2 ,865.0 ,28 ,34.74 
290.4 ,0.0 ,96.2 ,168.1 ,9.4 ,961.2 ,865.0 ,56 ,45.08 
290.4 ,0.0 ,96.2 ,168.1 ,9.4 ,961.2 ,865.0 ,100 ,48.97 
277.1 ,0.0 ,97.4 ,160.6 ,11.8 ,973.9 ,875.6 ,3 ,23.14 
277.1 ,0.0 ,97.4 ,160.6 ,11.8 ,973.9 ,875.6 ,14 ,41.89 
277.1 ,0.0 ,97.4 ,160.6 ,11.8 ,973.9 ,875.6 ,28 ,48.28 
277.1 ,0.0 ,97.4 ,160.6 ,11.8 ,973.9 ,875.6 ,56 ,51.04 
277.1 ,0.0 ,97.4 ,160.6 ,11.8 ,973.9 ,875.6 ,100 ,55.64 
295.7 ,0.0 ,95.6 ,171.5 ,8.9 ,955.1 ,859.2 ,3 ,22.95 
295.7 ,0.0 ,95.6 ,171.5 ,8.9 ,955.1 ,859.2 ,14 ,35.23 
295.7 ,0.0 ,95.6 ,171.5 ,8.9 ,955.1 ,859.2 ,28 ,39.94 
295.7 ,0.0 ,95.6 ,171.5 ,8.9 ,955.1 ,859.2 ,56 ,48.72 
295.7 ,0.0 ,95.6 ,171.5 ,8.9 ,955.1 ,859.2 ,100 ,52.04 
251.8 ,0.0 ,99.9 ,146.1 ,12.4 ,1006.0 ,899.8 ,3 ,21.02 
251.8 ,0.0 ,99.9 ,146.1 ,12.4 ,1006.0 ,899.8 ,14 ,33.36 
251.8 ,0.0 ,99.9 ,146.1 ,12.4 ,1006.0 ,899.8 ,28 ,33.94 
251.8 ,0.0 ,99.9 ,146.1 ,12.4 ,1006.0 ,899.8 ,56 ,44.14 
251.8 ,0.0 ,99.9 ,146.1 ,12.4 ,1006.0 ,899.8 ,100 ,45.37 
249.1 ,0.0 ,98.8 ,158.1 ,12.8 ,987.8 ,889.0 ,3 ,15.36 
249.1 ,0.0 ,98.8 ,158.1 ,12.8 ,987.8 ,889.0 ,14 ,28.68 
249.1 ,0.0 ,98.8 ,158.1 ,12.8 ,987.8 ,889.0 ,28 ,30.85 
249.1 ,0.0 ,98.8 ,158.1 ,12.8 ,987.8 ,889.0 ,56 ,42.03 
249.1 ,0.0 ,98.8 ,158.1 ,12.8 ,987.8 ,889.0 ,100 ,51.06 
252.3 ,0.0 ,98.8 ,146.3 ,14.2 ,987.8 ,889.0 ,3 ,21.78 
252.3 ,0.0 ,98.8 ,146.3 ,14.2 ,987.8 ,889.0 ,14 ,42.29 
252.3 ,0.0 ,98.8 ,146.3 ,14.2 ,987.8 ,889.0 ,28 ,50.60 
252.3 ,0.0 ,98.8 ,146.3 ,14.2 ,987.8 ,889.0 ,56 ,55.83 
252.3 ,0.0 ,98.8 ,146.3 ,14.2 ,987.8 ,889.0 ,100 ,60.95 
246.8 ,0.0 ,125.1 ,143.3 ,12.0 ,1086.8 ,800.9 ,3 ,23.52 
246.8 ,0.0 ,125.1 ,143.3 ,12.0 ,1086.8 ,800.9 ,14 ,42.22 
246.8 ,0.0 ,125.1 ,143.3 ,12.0 ,1086.8 ,800.9 ,28 ,52.50 
246.8 ,0.0 ,125.1 ,143.3 ,12.0 ,1086.8 ,800.9 ,56 ,60.32 
246.8 ,0.0 ,125.1 ,143.3 ,12.0 ,1086.8 ,800.9 ,100 ,66.42 
275.1 ,0.0 ,121.4 ,159.5 ,9.9 ,1053.6 ,777.5 ,3 ,23.80 
275.1 ,0.0 ,121.4 ,159.5 ,9.9 ,1053.6 ,777.5 ,14 ,38.77 
275.1 ,0.0 ,121.4 ,159.5 ,9.9 ,1053.6 ,777.5 ,28 ,51.33 
275.1 ,0.0 ,121.4 ,159.5 ,9.9 ,1053.6 ,777.5 ,56 ,56.85 
275.1 ,0.0 ,121.4 ,159.5 ,9.9 ,1053.6 ,777.5 ,100 ,58.61 
297.2 ,0.0 ,117.5 ,174.8 ,9.5 ,1022.8 ,753.5 ,3 ,21.91 
297.2 ,0.0 ,117.5 ,174.8 ,9.5 ,1022.8 ,753.5 ,14 ,36.99 
297.2 ,0.0 ,117.5 ,174.8 ,9.5 ,1022.8 ,753.5 ,28 ,47.40 
297.2 ,0.0 ,117.5 ,174.8 ,9.5 ,1022.8 ,753.5 ,56 ,51.96 
297.2 ,0.0 ,117.5 ,174.8 ,9.5 ,1022.8 ,753.5 ,100 ,56.74 
213.7 ,0.0 ,174.7 ,154.8 ,10.2 ,1053.5 ,776.4 ,3 ,17.57 
213.7 ,0.0 ,174.7 ,154.8 ,10.2 ,1053.5 ,776.4 ,14 ,33.73 
213.7 ,0.0 ,174.7 ,154.8 ,10.2 ,1053.5 ,776.4 ,28 ,40.15 
213.7 ,0.0 ,174.7 ,154.8 ,10.2 ,1053.5 ,776.4 ,56 ,46.64 
213.7 ,0.0 ,174.7 ,154.8 ,10.2 ,1053.5 ,776.4 ,100 ,50.08 
213.5 ,0.0 ,174.2 ,154.6 ,11.7 ,1052.3 ,775.5 ,3 ,17.37 
213.5 ,0.0 ,174.2 ,154.6 ,11.7 ,1052.3 ,775.5 ,14 ,33.70 
213.5 ,0.0 ,174.2 ,154.6 ,11.7 ,1052.3 ,775.5 ,28 ,45.94 
213.5 ,0.0 ,174.2 ,154.6 ,11.7 ,1052.3 ,775.5 ,56 ,51.43 
213.5 ,0.0 ,174.2 ,154.6 ,11.7 ,1052.3 ,775.5 ,100 ,59.30 
277.2 ,97.8 ,24.5 ,160.7 ,11.2 ,1061.7 ,782.5 ,3 ,30.45 
277.2 ,97.8 ,24.5 ,160.7 ,11.2 ,1061.7 ,782.5 ,14 ,47.71 
277.2 ,97.8 ,24.5 ,160.7 ,11.2 ,1061.7 ,782.5 ,28 ,63.14 
277.2 ,97.8 ,24.5 ,160.7 ,11.2 ,1061.7 ,782.5 ,56 ,66.82 
277.2 ,97.8 ,24.5 ,160.7 ,11.2 ,1061.7 ,782.5 ,100 ,66.95 
218.2 ,54.6 ,123.8 ,140.8 ,11.9 ,1075.7 ,792.7 ,3 ,27.42 
218.2 ,54.6 ,123.8 ,140.8 ,11.9 ,1075.7 ,792.7 ,14 ,35.96 
218.2 ,54.6 ,123.8 ,140.8 ,11.9 ,1075.7 ,792.7 ,28 ,55.51 
218.2 ,54.6 ,123.8 ,140.8 ,11.9 ,1075.7 ,792.7 ,56 ,61.99 
218.2 ,54.6 ,123.8 ,140.8 ,11.9 ,1075.7 ,792.7 ,100 ,63.53 
214.9 ,53.8 ,121.9 ,155.6 ,9.6 ,1014.3 ,780.6 ,3 ,18.02 
214.9 ,53.8 ,121.9 ,155.6 ,9.6 ,1014.3 ,780.6 ,14 ,38.60 
214.9 ,53.8 ,121.9 ,155.6 ,9.6 ,1014.3 ,780.6 ,28 ,52.20 
214.9 ,53.8 ,121.9 ,155.6 ,9.6 ,1014.3 ,780.6 ,56 ,53.96 
214.9 ,53.8 ,121.9 ,155.6 ,9.6 ,1014.3 ,780.6 ,100 ,56.63 
218.9 ,0.0 ,124.1 ,158.5 ,11.3 ,1078.7 ,794.9 ,3 ,15.34 
218.9 ,0.0 ,124.1 ,158.5 ,11.3 ,1078.7 ,794.9 ,14 ,26.05 
218.9 ,0.0 ,124.1 ,158.5 ,11.3 ,1078.7 ,794.9 ,28 ,30.22 
218.9 ,0.0 ,124.1 ,158.5 ,11.3 ,1078.7 ,794.9 ,56 ,37.27 
218.9 ,0.0 ,124.1 ,158.5 ,11.3 ,1078.7 ,794.9 ,100 ,46.23 
376.0 ,0.0 ,0.0 ,214.6 ,0.0 ,1003.5 ,762.4 ,3 ,16.28 
376.0 ,0.0 ,0.0 ,214.6 ,0.0 ,1003.5 ,762.4 ,14 ,25.62 
376.0 ,0.0 ,0.0 ,214.6 ,0.0 ,1003.5 ,762.4 ,28 ,31.97 
376.0 ,0.0 ,0.0 ,214.6 ,0.0 ,1003.5 ,762.4 ,56 ,36.30 
376.0 ,0.0 ,0.0 ,214.6 ,0.0 ,1003.5 ,762.4 ,100 ,43.06 
500.0 ,0.0 ,0.0 ,140.0 ,4.0 ,966.0 ,853.0 ,28 ,67.57 
475.0 ,0.0 ,59.0 ,142.0 ,1.9 ,1098.0 ,641.0 ,28 ,57.23 
315.0 ,137.0 ,0.0 ,145.0 ,5.9 ,1130.0 ,745.0 ,28 ,81.75 
505.0 ,0.0 ,60.0 ,195.0 ,0.0 ,1030.0 ,630.0 ,28 ,64.02 
451.0 ,0.0 ,0.0 ,165.0 ,11.3 ,1030.0 ,745.0 ,28 ,78.80 
516.0 ,0.0 ,0.0 ,162.0 ,8.2 ,801.0 ,802.0 ,28 ,41.37 
520.0 ,0.0 ,0.0 ,170.0 ,5.2 ,855.0 ,855.0 ,28 ,60.28 
528.0 ,0.0 ,0.0 ,185.0 ,6.9 ,920.0 ,720.0 ,28 ,56.83 
520.0 ,0.0 ,0.0 ,175.0 ,5.2 ,870.0 ,805.0 ,28 ,51.02 
385.0 ,0.0 ,136.0 ,158.0 ,20.0 ,903.0 ,768.0 ,28 ,55.55 
500.1 ,0.0 ,0.0 ,200.0 ,3.0 ,1124.4 ,613.2 ,28 ,44.13 
450.1 ,50.0 ,0.0 ,200.0 ,3.0 ,1124.4 ,613.2 ,28 ,39.38 
397.0 ,17.2 ,158.0 ,167.0 ,20.8 ,967.0 ,633.0 ,28 ,55.65 
333.0 ,17.5 ,163.0 ,167.0 ,17.9 ,996.0 ,652.0 ,28 ,47.28 
334.0 ,17.6 ,158.0 ,189.0 ,15.3 ,967.0 ,633.0 ,28 ,44.33 
405.0 ,0.0 ,0.0 ,175.0 ,0.0 ,1120.0 ,695.0 ,28 ,52.30 
200.0 ,200.0 ,0.0 ,190.0 ,0.0 ,1145.0 ,660.0 ,28 ,49.25 
516.0 ,0.0 ,0.0 ,162.0 ,8.3 ,801.0 ,802.0 ,28 ,41.37 
145.0 ,116.0 ,119.0 ,184.0 ,5.7 ,833.0 ,880.0 ,28 ,29.16 
160.0 ,128.0 ,122.0 ,182.0 ,6.4 ,824.0 ,879.0 ,28 ,39.40 
234.0 ,156.0 ,0.0 ,189.0 ,5.9 ,981.0 ,760.0 ,28 ,39.30 
250.0 ,180.0 ,95.0 ,159.0 ,9.5 ,860.0 ,800.0 ,28 ,67.87 
475.0 ,0.0 ,0.0 ,162.0 ,9.5 ,1044.0 ,662.0 ,28 ,58.52 
285.0 ,190.0 ,0.0 ,163.0 ,7.6 ,1031.0 ,685.0 ,28 ,53.58 
356.0 ,119.0 ,0.0 ,160.0 ,9.0 ,1061.0 ,657.0 ,28 ,59.00 
275.0 ,180.0 ,120.0 ,162.0 ,10.4 ,830.0 ,765.0 ,28 ,76.24 
500.0 ,0.0 ,0.0 ,151.0 ,9.0 ,1033.0 ,655.0 ,28 ,69.84 
165.0 ,0.0 ,143.6 ,163.8 ,0.0 ,1005.6 ,900.9 ,3 ,14.40 
165.0 ,128.5 ,132.1 ,175.1 ,8.1 ,1005.8 ,746.6 ,3 ,19.42 
178.0 ,129.8 ,118.6 ,179.9 ,3.6 ,1007.3 ,746.8 ,3 ,20.73 
167.4 ,129.9 ,128.6 ,175.5 ,7.8 ,1006.3 ,746.6 ,3 ,14.94 
172.4 ,13.6 ,172.4 ,156.8 ,4.1 ,1006.3 ,856.4 ,3 ,21.29 
173.5 ,50.1 ,173.5 ,164.8 ,6.5 ,1006.2 ,793.5 ,3 ,23.08 
167.0 ,75.4 ,167.0 ,164.0 ,7.9 ,1007.3 ,770.1 ,3 ,15.52 
173.8 ,93.4 ,159.9 ,172.3 ,9.7 ,1007.2 ,746.6 ,3 ,15.82 
190.3 ,0.0 ,125.2 ,166.6 ,9.9 ,1079.0 ,798.9 ,3 ,12.55 
250.0 ,0.0 ,95.7 ,191.8 ,5.3 ,948.9 ,857.2 ,3 ,8.49 
213.5 ,0.0 ,174.2 ,159.2 ,11.7 ,1043.6 ,771.9 ,3 ,15.61 
194.7 ,0.0 ,100.5 ,170.2 ,7.5 ,998.0 ,901.8 ,3 ,12.18 
251.4 ,0.0 ,118.3 ,192.9 ,5.8 ,1043.6 ,754.3 ,3 ,11.98 
165.0 ,0.0 ,143.6 ,163.8 ,0.0 ,1005.6 ,900.9 ,14 ,16.88 
165.0 ,128.5 ,132.1 ,175.1 ,8.1 ,1005.8 ,746.6 ,14 ,33.09 
178.0 ,129.8 ,118.6 ,179.9 ,3.6 ,1007.3 ,746.8 ,14 ,34.24 
167.4 ,129.9 ,128.6 ,175.5 ,7.8 ,1006.3 ,746.6 ,14 ,31.81 
172.4 ,13.6 ,172.4 ,156.8 ,4.1 ,1006.3 ,856.4 ,14 ,29.75 
173.5 ,50.1 ,173.5 ,164.8 ,6.5 ,1006.2 ,793.5 ,14 ,33.01 
167.0 ,75.4 ,167.0 ,164.0 ,7.9 ,1007.3 ,770.1 ,14 ,32.90 
173.8 ,93.4 ,159.9 ,172.3 ,9.7 ,1007.2 ,746.6 ,14 ,29.55 
190.3 ,0.0 ,125.2 ,166.6 ,9.9 ,1079.0 ,798.9 ,14 ,19.42 
250.0 ,0.0 ,95.7 ,191.8 ,5.3 ,948.9 ,857.2 ,14 ,24.66 
213.5 ,0.0 ,174.2 ,159.2 ,11.7 ,1043.6 ,771.9 ,14 ,29.59 
194.7 ,0.0 ,100.5 ,170.2 ,7.5 ,998.0 ,901.8 ,14 ,24.28 
251.4 ,0.0 ,118.3 ,192.9 ,5.8 ,1043.6 ,754.3 ,14 ,20.73 
165.0 ,0.0 ,143.6 ,163.8 ,0.0 ,1005.6 ,900.9 ,28 ,26.20 
165.0 ,128.5 ,132.1 ,175.1 ,8.1 ,1005.8 ,746.6 ,28 ,46.39 
178.0 ,129.8 ,118.6 ,179.9 ,3.6 ,1007.3 ,746.8 ,28 ,39.16 
167.4 ,129.9 ,128.6 ,175.5 ,7.8 ,1006.3 ,746.6 ,28 ,41.20 
172.4 ,13.6 ,172.4 ,156.8 ,4.1 ,1006.3 ,856.4 ,28 ,33.69 
173.5 ,50.1 ,173.5 ,164.8 ,6.5 ,1006.2 ,793.5 ,28 ,38.20 
167.0 ,75.4 ,167.0 ,164.0 ,7.9 ,1007.3 ,770.1 ,28 ,41.41 
173.8 ,93.4 ,159.9 ,172.3 ,9.7 ,1007.2 ,746.6 ,28 ,37.81 
190.3 ,0.0 ,125.2 ,166.6 ,9.9 ,1079.0 ,798.9 ,28 ,24.85 
250.0 ,0.0 ,95.7 ,191.8 ,5.3 ,948.9 ,857.2 ,28 ,27.22 
213.5 ,0.0 ,174.2 ,159.2 ,11.7 ,1043.6 ,771.9 ,28 ,44.64 
194.7 ,0.0 ,100.5 ,170.2 ,7.5 ,998.0 ,901.8 ,28 ,37.27 
251.4 ,0.0 ,118.3 ,192.9 ,5.8 ,1043.6 ,754.3 ,28 ,33.27 
165.0 ,0.0 ,143.6 ,163.8 ,0.0 ,1005.6 ,900.9 ,56 ,36.56 
165.0 ,128.5 ,132.1 ,175.1 ,8.1 ,1005.8 ,746.6 ,56 ,53.72 
178.0 ,129.8 ,118.6 ,179.9 ,3.6 ,1007.3 ,746.8 ,56 ,48.59 
167.4 ,129.9 ,128.6 ,175.5 ,7.8 ,1006.3 ,746.6 ,56 ,51.72 
172.4 ,13.6 ,172.4 ,156.8 ,4.1 ,1006.3 ,856.4 ,56 ,35.85 
173.5 ,50.1 ,173.5 ,164.8 ,6.5 ,1006.2 ,793.5 ,56 ,53.77 
167.0 ,75.4 ,167.0 ,164.0 ,7.9 ,1007.3 ,770.1 ,56 ,53.46 
173.8 ,93.4 ,159.9 ,172.3 ,9.7 ,1007.2 ,746.6 ,56 ,48.99 
190.3 ,0.0 ,125.2 ,166.6 ,9.9 ,1079.0 ,798.9 ,56 ,31.72 
250.0 ,0.0 ,95.7 ,191.8 ,5.3 ,948.9 ,857.2 ,56 ,39.64 
213.5 ,0.0 ,174.2 ,159.2 ,11.7 ,1043.6 ,771.9 ,56 ,51.26 
194.7 ,0.0 ,100.5 ,170.2 ,7.5 ,998.0 ,901.8 ,56 ,43.39 
251.4 ,0.0 ,118.3 ,192.9 ,5.8 ,1043.6 ,754.3 ,56 ,39.27 
165.0 ,0.0 ,143.6 ,163.8 ,0.0 ,1005.6 ,900.9 ,100 ,37.96 
165.0 ,128.5 ,132.1 ,175.1 ,8.1 ,1005.8 ,746.6 ,100 ,55.02 
178.0 ,129.8 ,118.6 ,179.9 ,3.6 ,1007.3 ,746.8 ,100 ,49.99 
167.4 ,129.9 ,128.6 ,175.5 ,7.8 ,1006.3 ,746.6 ,100 ,53.66 
172.4 ,13.6 ,172.4 ,156.8 ,4.1 ,1006.3 ,856.4 ,100 ,37.68 
173.5 ,50.1 ,173.5 ,164.8 ,6.5 ,1006.2 ,793.5 ,100 ,56.06 
167.0 ,75.4 ,167.0 ,164.0 ,7.9 ,1007.3 ,770.1 ,100 ,56.81 
173.8 ,93.4 ,159.9 ,172.3 ,9.7 ,1007.2 ,746.6 ,100 ,50.94 
190.3 ,0.0 ,125.2 ,166.6 ,9.9 ,1079.0 ,798.9 ,100 ,33.56 
250.0 ,0.0 ,95.7 ,191.8 ,5.3 ,948.9 ,857.2 ,100 ,41.16 
213.5 ,0.0 ,174.2 ,159.2 ,11.7 ,1043.6 ,771.9 ,100 ,52.96 
194.7 ,0.0 ,100.5 ,170.2 ,7.5 ,998.0 ,901.8 ,100 ,44.28 
251.4 ,0.0 ,118.3 ,192.9 ,5.8 ,1043.6 ,754.3 ,100 ,40.15 
446.0 ,24.0 ,79.0 ,162.0 ,11.6 ,967.0 ,712.0 ,28 ,57.03 
446.0 ,24.0 ,79.0 ,162.0 ,11.6 ,967.0 ,712.0 ,28 ,44.42 
446.0 ,24.0 ,79.0 ,162.0 ,11.6 ,967.0 ,712.0 ,28 ,51.02 
446.0 ,24.0 ,79.0 ,162.0 ,10.3 ,967.0 ,712.0 ,28 ,53.39 
446.0 ,24.0 ,79.0 ,162.0 ,11.6 ,967.0 ,712.0 ,3 ,35.36 
446.0 ,24.0 ,79.0 ,162.0 ,11.6 ,967.0 ,712.0 ,3 ,25.02 
446.0 ,24.0 ,79.0 ,162.0 ,11.6 ,967.0 ,712.0 ,3 ,23.35 
446.0 ,24.0 ,79.0 ,162.0 ,11.6 ,967.0 ,712.0 ,7 ,52.01 
446.0 ,24.0 ,79.0 ,162.0 ,11.6 ,967.0 ,712.0 ,7 ,38.02 
446.0 ,24.0 ,79.0 ,162.0 ,11.6 ,967.0 ,712.0 ,7 ,39.30 
446.0 ,24.0 ,79.0 ,162.0 ,11.6 ,967.0 ,712.0 ,56 ,61.07 
446.0 ,24.0 ,79.0 ,162.0 ,11.6 ,967.0 ,712.0 ,56 ,56.14 
446.0 ,24.0 ,79.0 ,162.0 ,11.6 ,967.0 ,712.0 ,56 ,55.25 
446.0 ,24.0 ,79.0 ,162.0 ,10.3 ,967.0 ,712.0 ,56 ,54.77 
387.0 ,20.0 ,94.0 ,157.0 ,14.3 ,938.0 ,845.0 ,28 ,50.24 
387.0 ,20.0 ,94.0 ,157.0 ,13.9 ,938.0 ,845.0 ,28 ,46.68 
387.0 ,20.0 ,94.0 ,157.0 ,11.6 ,938.0 ,845.0 ,28 ,46.68 
387.0 ,20.0 ,94.0 ,157.0 ,14.3 ,938.0 ,845.0 ,3 ,22.75 
387.0 ,20.0 ,94.0 ,157.0 ,13.9 ,938.0 ,845.0 ,3 ,25.51 
387.0 ,20.0 ,94.0 ,157.0 ,11.6 ,938.0 ,845.0 ,3 ,34.77 
387.0 ,20.0 ,94.0 ,157.0 ,14.3 ,938.0 ,845.0 ,7 ,36.84 
387.0 ,20.0 ,94.0 ,157.0 ,13.9 ,938.0 ,845.0 ,7 ,45.90 
387.0 ,20.0 ,94.0 ,157.0 ,11.6 ,938.0 ,845.0 ,7 ,41.67 
387.0 ,20.0 ,94.0 ,157.0 ,14.3 ,938.0 ,845.0 ,56 ,56.34 
387.0 ,20.0 ,94.0 ,157.0 ,13.9 ,938.0 ,845.0 ,56 ,47.97 
387.0 ,20.0 ,94.0 ,157.0 ,11.6 ,938.0 ,845.0 ,56 ,61.46 
355.0 ,19.0 ,97.0 ,145.0 ,13.1 ,967.0 ,871.0 ,28 ,44.03 
355.0 ,19.0 ,97.0 ,145.0 ,12.3 ,967.0 ,871.0 ,28 ,55.45 
491.0 ,26.0 ,123.0 ,210.0 ,3.9 ,882.0 ,699.0 ,28 ,55.55 
491.0 ,26.0 ,123.0 ,201.0 ,3.9 ,822.0 ,699.0 ,28 ,57.92 
491.0 ,26.0 ,123.0 ,210.0 ,3.9 ,882.0 ,699.0 ,3 ,25.61 
491.0 ,26.0 ,123.0 ,210.0 ,3.9 ,882.0 ,699.0 ,7 ,33.49 
491.0 ,26.0 ,123.0 ,210.0 ,3.9 ,882.0 ,699.0 ,56 ,59.59 
491.0 ,26.0 ,123.0 ,201.0 ,3.9 ,822.0 ,699.0 ,3 ,29.55 
491.0 ,26.0 ,123.0 ,201.0 ,3.9 ,822.0 ,699.0 ,7 ,37.92 
491.0 ,26.0 ,123.0 ,201.0 ,3.9 ,822.0 ,699.0 ,56 ,61.86 
424.0 ,22.0 ,132.0 ,178.0 ,8.5 ,822.0 ,750.0 ,28 ,62.05 
424.0 ,22.0 ,132.0 ,178.0 ,8.5 ,882.0 ,750.0 ,3 ,32.01 
424.0 ,22.0 ,132.0 ,168.0 ,8.9 ,822.0 ,750.0 ,28 ,72.10 
424.0 ,22.0 ,132.0 ,178.0 ,8.5 ,822.0 ,750.0 ,7 ,39.00 
424.0 ,22.0 ,132.0 ,178.0 ,8.5 ,822.0 ,750.0 ,56 ,65.70 
424.0 ,22.0 ,132.0 ,168.0 ,8.9 ,822.0 ,750.0 ,3 ,32.11 
424.0 ,22.0 ,132.0 ,168.0 ,8.9 ,822.0 ,750.0 ,7 ,40.29 
424.0 ,22.0 ,132.0 ,168.0 ,8.9 ,822.0 ,750.0 ,56 ,74.36 
202.0 ,11.0 ,141.0 ,206.0 ,1.7 ,942.0 ,801.0 ,28 ,21.97 
202.0 ,11.0 ,141.0 ,206.0 ,1.7 ,942.0 ,801.0 ,3 ,9.85 
202.0 ,11.0 ,141.0 ,206.0 ,1.7 ,942.0 ,801.0 ,7 ,15.07 
202.0 ,11.0 ,141.0 ,206.0 ,1.7 ,942.0 ,801.0 ,56 ,23.25 
284.0 ,15.0 ,141.0 ,179.0 ,5.5 ,842.0 ,801.0 ,28 ,43.73 
284.0 ,15.0 ,141.0 ,179.0 ,5.5 ,842.0 ,801.0 ,3 ,13.40 
284.0 ,15.0 ,141.0 ,179.0 ,5.5 ,842.0 ,801.0 ,7 ,24.13 
284.0 ,15.0 ,141.0 ,179.0 ,5.5 ,842.0 ,801.0 ,56 ,44.52 
359.0 ,19.0 ,141.0 ,154.0 ,10.9 ,942.0 ,801.0 ,28 ,62.94 
359.0 ,19.0 ,141.0 ,154.0 ,10.9 ,942.0 ,801.0 ,28 ,59.49 
359.0 ,19.0 ,141.0 ,154.0 ,10.9 ,942.0 ,801.0 ,3 ,25.12 
359.0 ,19.0 ,141.0 ,154.0 ,10.9 ,942.0 ,801.0 ,3 ,23.64 
359.0 ,19.0 ,141.0 ,154.0 ,10.9 ,942.0 ,801.0 ,7 ,35.75 
359.0 ,19.0 ,141.0 ,154.0 ,10.9 ,942.0 ,801.0 ,7 ,38.61 
359.0 ,19.0 ,141.0 ,154.0 ,10.9 ,942.0 ,801.0 ,56 ,68.75 
359.0 ,19.0 ,141.0 ,154.0 ,10.9 ,942.0 ,801.0 ,56 ,66.78 
436.0 ,0.0 ,0.0 ,218.0 ,0.0 ,838.4 ,719.7 ,28 ,23.85 
289.0 ,0.0 ,0.0 ,192.0 ,0.0 ,913.2 ,895.3 ,90 ,32.07 
289.0 ,0.0 ,0.0 ,192.0 ,0.0 ,913.2 ,895.3 ,3 ,11.65 
393.0 ,0.0 ,0.0 ,192.0 ,0.0 ,940.6 ,785.6 ,3 ,19.20 
393.0 ,0.0 ,0.0 ,192.0 ,0.0 ,940.6 ,785.6 ,90 ,48.85 
393.0 ,0.0 ,0.0 ,192.0 ,0.0 ,940.6 ,785.6 ,28 ,39.60 
480.0 ,0.0 ,0.0 ,192.0 ,0.0 ,936.2 ,712.2 ,28 ,43.94 
480.0 ,0.0 ,0.0 ,192.0 ,0.0 ,936.2 ,712.2 ,7 ,34.57 
480.0 ,0.0 ,0.0 ,192.0 ,0.0 ,936.2 ,712.2 ,90 ,54.32 
480.0 ,0.0 ,0.0 ,192.0 ,0.0 ,936.2 ,712.2 ,3 ,24.40 
333.0 ,0.0 ,0.0 ,192.0 ,0.0 ,931.2 ,842.6 ,3 ,15.62 
255.0 ,0.0 ,0.0 ,192.0 ,0.0 ,889.8 ,945.0 ,90 ,21.86 
255.0 ,0.0 ,0.0 ,192.0 ,0.0 ,889.8 ,945.0 ,7 ,10.22 
289.0 ,0.0 ,0.0 ,192.0 ,0.0 ,913.2 ,895.3 ,7 ,14.60 
255.0 ,0.0 ,0.0 ,192.0 ,0.0 ,889.8 ,945.0 ,28 ,18.75 
333.0 ,0.0 ,0.0 ,192.0 ,0.0 ,931.2 ,842.6 ,28 ,31.97 
333.0 ,0.0 ,0.0 ,192.0 ,0.0 ,931.2 ,842.6 ,7 ,23.40 
289.0 ,0.0 ,0.0 ,192.0 ,0.0 ,913.2 ,895.3 ,28 ,25.57 
333.0 ,0.0 ,0.0 ,192.0 ,0.0 ,931.2 ,842.6 ,90 ,41.68 
393.0 ,0.0 ,0.0 ,192.0 ,0.0 ,940.6 ,785.6 ,7 ,27.74 
255.0 ,0.0 ,0.0 ,192.0 ,0.0 ,889.8 ,945.0 ,3 ,8.20 
158.8 ,238.2 ,0.0 ,185.7 ,0.0 ,1040.6 ,734.3 ,7 ,9.62 
239.6 ,359.4 ,0.0 ,185.7 ,0.0 ,941.6 ,664.3 ,7 ,25.42 
238.2 ,158.8 ,0.0 ,185.7 ,0.0 ,1040.6 ,734.3 ,7 ,15.69 
181.9 ,272.8 ,0.0 ,185.7 ,0.0 ,1012.4 ,714.3 ,28 ,27.94 
193.5 ,290.2 ,0.0 ,185.7 ,0.0 ,998.2 ,704.3 ,28 ,32.63 
255.5 ,170.3 ,0.0 ,185.7 ,0.0 ,1026.6 ,724.3 ,7 ,17.24 
272.8 ,181.9 ,0.0 ,185.7 ,0.0 ,1012.4 ,714.3 ,7 ,19.77 
239.6 ,359.4 ,0.0 ,185.7 ,0.0 ,941.6 ,664.3 ,28 ,39.44 
220.8 ,147.2 ,0.0 ,185.7 ,0.0 ,1055.0 ,744.3 ,28 ,25.75 
397.0 ,0.0 ,0.0 ,185.7 ,0.0 ,1040.6 ,734.3 ,28 ,33.08 
382.5 ,0.0 ,0.0 ,185.7 ,0.0 ,1047.8 ,739.3 ,7 ,24.07 
210.7 ,316.1 ,0.0 ,185.7 ,0.0 ,977.0 ,689.3 ,7 ,21.82 
158.8 ,238.2 ,0.0 ,185.7 ,0.0 ,1040.6 ,734.3 ,28 ,21.07 
295.8 ,0.0 ,0.0 ,185.7 ,0.0 ,1091.4 ,769.3 ,7 ,14.84 
255.5 ,170.3 ,0.0 ,185.7 ,0.0 ,1026.6 ,724.3 ,28 ,32.05 
203.5 ,135.7 ,0.0 ,185.7 ,0.0 ,1076.2 ,759.3 ,7 ,11.96 
397.0 ,0.0 ,0.0 ,185.7 ,0.0 ,1040.6 ,734.3 ,7 ,25.45 
381.4 ,0.0 ,0.0 ,185.7 ,0.0 ,1104.6 ,784.3 ,28 ,22.49 
295.8 ,0.0 ,0.0 ,185.7 ,0.0 ,1091.4 ,769.3 ,28 ,25.22 
228.0 ,342.1 ,0.0 ,185.7 ,0.0 ,955.8 ,674.3 ,28 ,39.70 
220.8 ,147.2 ,0.0 ,185.7 ,0.0 ,1055.0 ,744.3 ,7 ,13.09 
316.1 ,210.7 ,0.0 ,185.7 ,0.0 ,977.0 ,689.3 ,28 ,38.70 
135.7 ,203.5 ,0.0 ,185.7 ,0.0 ,1076.2 ,759.3 ,7 ,7.51 
238.1 ,0.0 ,0.0 ,185.7 ,0.0 ,1118.8 ,789.3 ,28 ,17.58 
339.2 ,0.0 ,0.0 ,185.7 ,0.0 ,1069.2 ,754.3 ,7 ,21.18 
135.7 ,203.5 ,0.0 ,185.7 ,0.0 ,1076.2 ,759.3 ,28 ,18.20 
193.5 ,290.2 ,0.0 ,185.7 ,0.0 ,998.2 ,704.3 ,7 ,17.20 
203.5 ,135.7 ,0.0 ,185.7 ,0.0 ,1076.2 ,759.3 ,28 ,22.63 
290.2 ,193.5 ,0.0 ,185.7 ,0.0 ,998.2 ,704.3 ,7 ,21.86 
181.9 ,272.8 ,0.0 ,185.7 ,0.0 ,1012.4 ,714.3 ,7 ,12.37 
170.3 ,155.5 ,0.0 ,185.7 ,0.0 ,1026.6 ,724.3 ,28 ,25.73 
210.7 ,316.1 ,0.0 ,185.7 ,0.0 ,977.0 ,689.3 ,28 ,37.81 
228.0 ,342.1 ,0.0 ,185.7 ,0.0 ,955.8 ,674.3 ,7 ,21.92 
290.2 ,193.5 ,0.0 ,185.7 ,0.0 ,998.2 ,704.3 ,28 ,33.04 
381.4 ,0.0 ,0.0 ,185.7 ,0.0 ,1104.6 ,784.3 ,7 ,14.54 
238.2 ,158.8 ,0.0 ,185.7 ,0.0 ,1040.6 ,734.3 ,28 ,26.91 
186.2 ,124.1 ,0.0 ,185.7 ,0.0 ,1083.4 ,764.3 ,7 ,8.00 
339.2 ,0.0 ,0.0 ,185.7 ,0.0 ,1069.2 ,754.3 ,28 ,31.90 
238.1 ,0.0 ,0.0 ,185.7 ,0.0 ,1118.8 ,789.3 ,7 ,10.34 
252.5 ,0.0 ,0.0 ,185.7 ,0.0 ,1111.6 ,784.3 ,28 ,19.77 
382.5 ,0.0 ,0.0 ,185.7 ,0.0 ,1047.8 ,739.3 ,28 ,37.44 
252.5 ,0.0 ,0.0 ,185.7 ,0.0 ,1111.6 ,784.3 ,7 ,11.48 
316.1 ,210.7 ,0.0 ,185.7 ,0.0 ,977.0 ,689.3 ,7 ,24.44 
186.2 ,124.1 ,0.0 ,185.7 ,0.0 ,1083.4 ,764.3 ,28 ,17.60 
170.3 ,155.5 ,0.0 ,185.7 ,0.0 ,1026.6 ,724.3 ,7 ,10.73 
272.8 ,181.9 ,0.0 ,185.7 ,0.0 ,1012.4 ,714.3 ,28 ,31.38 
339.0 ,0.0 ,0.0 ,197.0 ,0.0 ,968.0 ,781.0 ,3 ,13.22 
339.0 ,0.0 ,0.0 ,197.0 ,0.0 ,968.0 ,781.0 ,7 ,20.97 
339.0 ,0.0 ,0.0 ,197.0 ,0.0 ,968.0 ,781.0 ,14 ,27.04 
339.0 ,0.0 ,0.0 ,197.0 ,0.0 ,968.0 ,781.0 ,28 ,32.04 
339.0 ,0.0 ,0.0 ,197.0 ,0.0 ,968.0 ,781.0 ,90 ,35.17 
339.0 ,0.0 ,0.0 ,197.0 ,0.0 ,968.0 ,781.0 ,180 ,36.45 
339.0 ,0.0 ,0.0 ,197.0 ,0.0 ,968.0 ,781.0 ,365 ,38.89 
236.0 ,0.0 ,0.0 ,194.0 ,0.0 ,968.0 ,885.0 ,3 ,6.47 
236.0 ,0.0 ,0.0 ,194.0 ,0.0 ,968.0 ,885.0 ,14 ,12.84 
236.0 ,0.0 ,0.0 ,194.0 ,0.0 ,968.0 ,885.0 ,28 ,18.42 
236.0 ,0.0 ,0.0 ,194.0 ,0.0 ,968.0 ,885.0 ,90 ,21.95 
236.0 ,0.0 ,0.0 ,193.0 ,0.0 ,968.0 ,885.0 ,180 ,24.10 
236.0 ,0.0 ,0.0 ,193.0 ,0.0 ,968.0 ,885.0 ,365 ,25.08 
277.0 ,0.0 ,0.0 ,191.0 ,0.0 ,968.0 ,856.0 ,14 ,21.26 
277.0 ,0.0 ,0.0 ,191.0 ,0.0 ,968.0 ,856.0 ,28 ,25.97 
277.0 ,0.0 ,0.0 ,191.0 ,0.0 ,968.0 ,856.0 ,3 ,11.36 
277.0 ,0.0 ,0.0 ,191.0 ,0.0 ,968.0 ,856.0 ,90 ,31.25 
277.0 ,0.0 ,0.0 ,191.0 ,0.0 ,968.0 ,856.0 ,180 ,32.33 
277.0 ,0.0 ,0.0 ,191.0 ,0.0 ,968.0 ,856.0 ,360 ,33.70 
254.0 ,0.0 ,0.0 ,198.0 ,0.0 ,968.0 ,863.0 ,3 ,9.31 
254.0 ,0.0 ,0.0 ,198.0 ,0.0 ,968.0 ,863.0 ,90 ,26.94 
254.0 ,0.0 ,0.0 ,198.0 ,0.0 ,968.0 ,863.0 ,180 ,27.63 
254.0 ,0.0 ,0.0 ,198.0 ,0.0 ,968.0 ,863.0 ,365 ,29.79 
307.0 ,0.0 ,0.0 ,193.0 ,0.0 ,968.0 ,812.0 ,180 ,34.49 
307.0 ,0.0 ,0.0 ,193.0 ,0.0 ,968.0 ,812.0 ,365 ,36.15 
307.0 ,0.0 ,0.0 ,193.0 ,0.0 ,968.0 ,812.0 ,3 ,12.54 
307.0 ,0.0 ,0.0 ,193.0 ,0.0 ,968.0 ,812.0 ,28 ,27.53 
307.0 ,0.0 ,0.0 ,193.0 ,0.0 ,968.0 ,812.0 ,90 ,32.92 
236.0 ,0.0 ,0.0 ,193.0 ,0.0 ,968.0 ,885.0 ,7 ,9.99 
200.0 ,0.0 ,0.0 ,180.0 ,0.0 ,1125.0 ,845.0 ,7 ,7.84 
200.0 ,0.0 ,0.0 ,180.0 ,0.0 ,1125.0 ,845.0 ,28 ,12.25 
225.0 ,0.0 ,0.0 ,181.0 ,0.0 ,1113.0 ,833.0 ,7 ,11.17 
225.0 ,0.0 ,0.0 ,181.0 ,0.0 ,1113.0 ,833.0 ,28 ,17.34 
325.0 ,0.0 ,0.0 ,184.0 ,0.0 ,1063.0 ,783.0 ,7 ,17.54 
325.0 ,0.0 ,0.0 ,184.0 ,0.0 ,1063.0 ,783.0 ,28 ,30.57 
275.0 ,0.0 ,0.0 ,183.0 ,0.0 ,1088.0 ,808.0 ,7 ,14.20 
275.0 ,0.0 ,0.0 ,183.0 ,0.0 ,1088.0 ,808.0 ,28 ,24.50 
300.0 ,0.0 ,0.0 ,184.0 ,0.0 ,1075.0 ,795.0 ,7 ,15.58 
300.0 ,0.0 ,0.0 ,184.0 ,0.0 ,1075.0 ,795.0 ,28 ,26.85 
375.0 ,0.0 ,0.0 ,186.0 ,0.0 ,1038.0 ,758.0 ,7 ,26.06 
375.0 ,0.0 ,0.0 ,186.0 ,0.0 ,1038.0 ,758.0 ,28 ,38.21 
400.0 ,0.0 ,0.0 ,187.0 ,0.0 ,1025.0 ,745.0 ,28 ,43.70 
400.0 ,0.0 ,0.0 ,187.0 ,0.0 ,1025.0 ,745.0 ,7 ,30.14 
250.0 ,0.0 ,0.0 ,182.0 ,0.0 ,1100.0 ,820.0 ,7 ,12.73 
250.0 ,0.0 ,0.0 ,182.0 ,0.0 ,1100.0 ,820.0 ,28 ,20.87 
350.0 ,0.0 ,0.0 ,186.0 ,0.0 ,1050.0 ,770.0 ,7 ,20.28 
350.0 ,0.0 ,0.0 ,186.0 ,0.0 ,1050.0 ,770.0 ,28 ,34.29 
203.5 ,305.3 ,0.0 ,203.5 ,0.0 ,963.4 ,630.0 ,7 ,19.54 
250.2 ,166.8 ,0.0 ,203.5 ,0.0 ,977.6 ,694.1 ,90 ,47.71 
157.0 ,236.0 ,0.0 ,192.0 ,0.0 ,935.4 ,781.2 ,90 ,43.38 
141.3 ,212.0 ,0.0 ,203.5 ,0.0 ,971.8 ,748.5 ,28 ,29.89 
166.8 ,250.2 ,0.0 ,203.5 ,0.0 ,975.6 ,692.6 ,3 ,6.90 
122.6 ,183.9 ,0.0 ,203.5 ,0.0 ,958.2 ,800.1 ,90 ,33.19 
183.9 ,122.6 ,0.0 ,203.5 ,0.0 ,959.2 ,800.0 ,3 ,4.90 
102.0 ,153.0 ,0.0 ,192.0 ,0.0 ,887.0 ,942.0 ,3 ,4.57 
102.0 ,153.0 ,0.0 ,192.0 ,0.0 ,887.0 ,942.0 ,90 ,25.46 
122.6 ,183.9 ,0.0 ,203.5 ,0.0 ,958.2 ,800.1 ,28 ,24.29 
166.8 ,250.2 ,0.0 ,203.5 ,0.0 ,975.6 ,692.6 ,28 ,33.95 
200.0 ,133.0 ,0.0 ,192.0 ,0.0 ,965.4 ,806.2 ,3 ,11.41 
108.3 ,162.4 ,0.0 ,203.5 ,0.0 ,938.2 ,849.0 ,28 ,20.59 
305.3 ,203.5 ,0.0 ,203.5 ,0.0 ,965.4 ,631.0 ,7 ,25.89 
108.3 ,162.4 ,0.0 ,203.5 ,0.0 ,938.2 ,849.0 ,90 ,29.23 
116.0 ,173.0 ,0.0 ,192.0 ,0.0 ,909.8 ,891.9 ,90 ,31.02 
141.3 ,212.0 ,0.0 ,203.5 ,0.0 ,971.8 ,748.5 ,7 ,10.39 
157.0 ,236.0 ,0.0 ,192.0 ,0.0 ,935.4 ,781.2 ,28 ,33.66 
133.0 ,200.0 ,0.0 ,192.0 ,0.0 ,927.4 ,839.2 ,28 ,27.87 
250.2 ,166.8 ,0.0 ,203.5 ,0.0 ,977.6 ,694.1 ,7 ,19.35 
173.0 ,116.0 ,0.0 ,192.0 ,0.0 ,946.8 ,856.8 ,7 ,11.39 
192.0 ,288.0 ,0.0 ,192.0 ,0.0 ,929.8 ,716.1 ,3 ,12.79 
192.0 ,288.0 ,0.0 ,192.0 ,0.0 ,929.8 ,716.1 ,28 ,39.32 
153.0 ,102.0 ,0.0 ,192.0 ,0.0 ,888.0 ,943.1 ,3 ,4.78 
288.0 ,192.0 ,0.0 ,192.0 ,0.0 ,932.0 ,717.8 ,3 ,16.11 
305.3 ,203.5 ,0.0 ,203.5 ,0.0 ,965.4 ,631.0 ,28 ,43.38 
236.0 ,157.0 ,0.0 ,192.0 ,0.0 ,972.6 ,749.1 ,7 ,20.42 
173.0 ,116.0 ,0.0 ,192.0 ,0.0 ,946.8 ,856.8 ,3 ,6.94 
212.0 ,141.3 ,0.0 ,203.5 ,0.0 ,973.4 ,750.0 ,7 ,15.03 
236.0 ,157.0 ,0.0 ,192.0 ,0.0 ,972.6 ,749.1 ,3 ,13.57 
183.9 ,122.6 ,0.0 ,203.5 ,0.0 ,959.2 ,800.0 ,90 ,32.53 
166.8 ,250.2 ,0.0 ,203.5 ,0.0 ,975.6 ,692.6 ,7 ,15.75 
102.0 ,153.0 ,0.0 ,192.0 ,0.0 ,887.0 ,942.0 ,7 ,7.68 
288.0 ,192.0 ,0.0 ,192.0 ,0.0 ,932.0 ,717.8 ,28 ,38.80 
212.0 ,141.3 ,0.0 ,203.5 ,0.0 ,973.4 ,750.0 ,28 ,33.00 
102.0 ,153.0 ,0.0 ,192.0 ,0.0 ,887.0 ,942.0 ,28 ,17.28 
173.0 ,116.0 ,0.0 ,192.0 ,0.0 ,946.8 ,856.8 ,28 ,24.28 
183.9 ,122.6 ,0.0 ,203.5 ,0.0 ,959.2 ,800.0 ,28 ,24.05 
133.0 ,200.0 ,0.0 ,192.0 ,0.0 ,927.4 ,839.2 ,90 ,36.59 
192.0 ,288.0 ,0.0 ,192.0 ,0.0 ,929.8 ,716.1 ,90 ,50.73 
133.0 ,200.0 ,0.0 ,192.0 ,0.0 ,927.4 ,839.2 ,7 ,13.66 
305.3 ,203.5 ,0.0 ,203.5 ,0.0 ,965.4 ,631.0 ,3 ,14.14 
236.0 ,157.0 ,0.0 ,192.0 ,0.0 ,972.6 ,749.1 ,90 ,47.78 
108.3 ,162.4 ,0.0 ,203.5 ,0.0 ,938.2 ,849.0 ,3 ,2.33 
157.0 ,236.0 ,0.0 ,192.0 ,0.0 ,935.4 ,781.2 ,7 ,16.89 
288.0 ,192.0 ,0.0 ,192.0 ,0.0 ,932.0 ,717.8 ,7 ,23.52 
212.0 ,141.3 ,0.0 ,203.5 ,0.0 ,973.4 ,750.0 ,3 ,6.81 
212.0 ,141.3 ,0.0 ,203.5 ,0.0 ,973.4 ,750.0 ,90 ,39.70 
153.0 ,102.0 ,0.0 ,192.0 ,0.0 ,888.0 ,943.1 ,28 ,17.96 
236.0 ,157.0 ,0.0 ,192.0 ,0.0 ,972.6 ,749.1 ,28 ,32.88 
116.0 ,173.0 ,0.0 ,192.0 ,0.0 ,909.8 ,891.9 ,28 ,22.35 
183.9 ,122.6 ,0.0 ,203.5 ,0.0 ,959.2 ,800.0 ,7 ,10.79 
108.3 ,162.4 ,0.0 ,203.5 ,0.0 ,938.2 ,849.0 ,7 ,7.72 
203.5 ,305.3 ,0.0 ,203.5 ,0.0 ,963.4 ,630.0 ,28 ,41.68 
203.5 ,305.3 ,0.0 ,203.5 ,0.0 ,963.4 ,630.0 ,3 ,9.56 
133.0 ,200.0 ,0.0 ,192.0 ,0.0 ,927.4 ,839.2 ,3 ,6.88 
288.0 ,192.0 ,0.0 ,192.0 ,0.0 ,932.0 ,717.8 ,90 ,50.53 
200.0 ,133.0 ,0.0 ,192.0 ,0.0 ,965.4 ,806.2 ,7 ,17.17 
200.0 ,133.0 ,0.0 ,192.0 ,0.0 ,965.4 ,806.2 ,28 ,30.44 
250.2 ,166.8 ,0.0 ,203.5 ,0.0 ,977.6 ,694.1 ,3 ,9.73 
122.6 ,183.9 ,0.0 ,203.5 ,0.0 ,958.2 ,800.1 ,3 ,3.32 
153.0 ,102.0 ,0.0 ,192.0 ,0.0 ,888.0 ,943.1 ,90 ,26.32 
200.0 ,133.0 ,0.0 ,192.0 ,0.0 ,965.4 ,806.2 ,90 ,43.25 
116.0 ,173.0 ,0.0 ,192.0 ,0.0 ,909.8 ,891.9 ,3 ,6.28
